Repository: Swordshinehjy/perovskite_htl_ranking

# Perovskite HTL Prediction — Pairwise Ranking via D-MPNN

This repository contains the code for the paper "[Machine-Learning-Guided Design of Semirigid Hole-Selective Self-Assembled Monolayers for High-Efficiency and Stable Perovskite Solar Cells](https://doi.org/10.1021/jacs.6c10673)". The code is written in Python and uses the chemprop library for deep learning. This work implements a perovskite hole transport layer (HTL) performance prediction and ranking system based on chemprop v2 D-MPNN molecular encoding + pairwise ranking loss (Margin Ranking + Delta Regression).
Before using this model, it is necessary to clarify the methodological positioning of this task:

- **The candidate space is derived from the known chemical space, not entirely new chemistry.** The new structures to be evaluated are basically variants of alkyl chains, substituents, and functional groups with known skeletons such as PACz/carbazole, sharing the same chemical family as the training materials. If it is a completely new molecule different from the known system, the model performance will inevitably drop. Molecular pairs containing common control molecules (2PACz/4PACz/MeO-2PACz, etc.) appear in large numbers in the dataset, which reflects the current state of the literature. From a general machine learning perspective, this is data leakage, as the model will memorize the performance of such molecules and, during evaluation, it is essentially equivalent to direct table lookup. However, considering that the task itself is more oriented toward interpolation within a known chemical space rather than extrapolation, and that the molecular pairs ultimately used for practical prediction also contain such control molecules, this can be regarded as an expected interpolation setting.

- **Training data comes from literature values with high noise.** Due to the generally high noise in experimental material data, it is recommended to repeat the hold-out method multiple times and then average the results. The literature data exhibits a distribution bias. The reported performances are predominantly superior to that of the control, with a scarcity of counter-examples showing inferior performance, making it difficult for models to learn such information. This dataset collects only a limited number of counter-examples. If these samples are not included in the training set when splitting, the results may be biased. Even assuming the source literature is free from data manipulation, this distributional imbalance can still impact the results. Please be aware of this context and exercise caution when interpreting the model's predictions for new molecules.

## Project Structure

```
.
├── htl_ranking.py              # Main entry point (CLI)
├── htl_package/                # Core package
│   ├── __init__.py             # Package entry point, unified exports
│   ├── constants.py            # Global constants, logging, device configuration
│   ├── configs.py              # Dataclass configurations (Model/Training/Finetune/Predict/Surrogate)
│   ├── features.py             # Feature extraction (extra/global features)
│   ├── datasets.py             # Dataset classes (Pair/List/CachedPair/Surrogate)
│   ├── models.py               # Neural network models (D-MPNN Encoder, HTLRankingModel, Loss, EarlyStopping)
│   ├── checkpoint.py           # Model checkpoint save/load (safetensors format)
│   ├── training.py             # Training and fine-tuning logic
│   ├── prediction.py           # Inference prediction (pairwise/list/unreliable analysis)
│   ├── explainer.py            # Explainability (Integrated Gradients, differential attribution)
│   └── visualization.py        # Visualization tools (molecular heatmaps, feature bar charts, score rankings)
├── tests/                      # Unit tests
│   ├── conftest.py             # Test configuration (chemprop mock)
│   ├── test_constants.py       # Constants tests
│   ├── test_configs.py         # Configuration class tests
│   ├── test_features.py        # Feature extraction tests
│   ├── test_models.py          # Model and loss function tests
│   ├── test_checkpoint.py      # Checkpoint save/load tests
│   ├── test_training.py        # Training utility function tests
│   └── test_visualization.py   # Visualization tool tests
├── htl-data-combinations.csv   # Training data (pairwise format)
├── htl-new.csv                 # Prediction data (pairwise format)
└── ranking-new.csv             # Ranking data (single-molecule format)
```

## Data Format

### Pairwise Training Data (htl-data-combinations.csv)

| Column                     | Description                                         |
| -------------------------- | --------------------------------------------------- |
| `doi`                      | Literature source identifier                        |
| `MO_ITO`                   | Global feature (ITO substrate)                      |

File: htl-data-combinations_updated.csv (part 1 of 4)
doi,MO_ITO,mol_1,SMILES_1,Alkyl_1,TailSym_1,TailPlanarity_1,NumHAcceptors_1,NumHDonors_1,TPSA_1,MolLogP_1,HOMO_1,dipole_1,MPI_1,surface_min_1,surface_max_1,PSA_1,PCE_1,mol_2,SMILES_2,Alkyl_2,TailSym_2,TailPlanarity_2,NumHAcceptors_2,NumHDonors_2,TPSA_2,MolLogP_2,HOMO_2,dipole_2,MPI_2,surface_min_2,surface_max_2,PSA_2,PCE_2
10.1002/aenm.202303742,1,MeO-2PACz,COc1ccc2c(c1)c1cc(OC)ccc1n2CCP(=O)(O)O,2,1,1,3,2,90.73,2.9894000000000016,-5.046346,2.650648,12.23589,-41.01404,52.55234,199.45,23.29,MeO-BTBT,COc1ccc2c(c1)sc1c3ccc(CCCCP(=O)(O)O)cc3sc21,4,0,1,4,2,133.05,5.778200000000005,-5.44249,2.612792,10.95374,-43.20539,49.02391,202.32,24.53
10.1002/anie.202213560,1,4PACz,O=P(O)(O)CCCCn1c2ccccc2c2ccccc21,4,1,1,1,2,72.27000000000001,3.7524000000000015,-5.596679,1.994787,11.73293,-40.67787,50.91942,173.62,14.5,CbzPh,O=P(O)(O)CCCCn1c2ccccc2c2c3ccccc3ccc21,4,0,1,1,2,72.27000000000001,4.905600000000004,-5.483368,2.343599,11.73996,-41.49572,51.26648,201.06,19.2
10.1002/anie.202213560,1,4PACz,O=P(O)(O)CCCCn1c2ccccc2c2ccccc21,4,1,1,1,2,72.27000000000001,3.7524000000000015,-5.596679,1.994787,11.73293,-40.67787,50.91942,173.62,14.5,CbzNaph ,O=P(O)(O)CCCCn1c2ccc3ccccc3c2c2c3ccccc3ccc21,4,1,0,1,2,72.27000000000001,6.058800000000005,-5.343914,2.727572,11.51089,-41.19132,51.59042,221.0,21.4
10.1002/anie.202213560,1,CbzPh,O=P(O)(O)CCCCn1c2ccccc2c2c3ccccc3ccc21,4,0,1,1,2,72.27000000000001,4.905600000000004,-5.483368,2.343599,11.73996,-41.49572,51.26648,201.06,19.2,CbzNaph ,O=P(O)(O)CCCCn1c2ccc3ccccc3c2c2c3ccccc3ccc21,4,1,0,1,2,72.27000000000001,6.058800000000005,-5.343914,2.727572,11.51089,-41.19132,51.59042,221.0,21.4
10.1002/aenm.202303941,0,Me-4PACz,Cc1ccc2c(c1)c1cc(C)ccc1n2CCCCP(=O)(O)O,4,1,1,1,2,72.27000000000001,4.369240000000005,-5.378899,1.684463,10.50495,-41.07302,50.48756,164.24,23.19,Ph-4PACz,O=P(O)(O)CCCCn1c2ccc(-c3ccccc3)cc2c2cc(-c3ccccc3)ccc21,4,1,0,1,2,72.27000000000001,7.086400000000007,-5.441125,2.425531,10.64147,-41.35073,51.44331,231.63,25.01
10.1002/adma.202312264,0,9CAA,O=C(O)Cn1c2ccccc2c2ccccc21,1,1,1,1,1,42.23,2.879100000000002,-5.738844,0.421474,11.21289,-30.0056,51.83534,128.22,23.1,2PACz,O=P(O)(O)CCn1c2ccccc2c2ccccc21,2,1,1,1,2,72.27000000000001,2.972200000000001,-5.674706,1.987073,11.45514,-40.24684,53.42063,134.93,20.9
10.1002/adma.202312264,0,9CAA,O=C(O)Cn1c2ccccc2c2ccccc21,1,1,1,1,1,42.23,2.879100000000002,-5.738844,0.421474,11.21289,-30.0056,51.83534,128.22,23.1,9CPA,O=C(O)CCn1c2ccccc2c2ccccc21,2,1,1,1,1,42.23,3.269200000000001,-5.698455,1.647556,10.42774,-31.56273,51.52839,124.86,22.1
10.1002/adma.202312264,0,2PACz,O=P(O)(O)CCn1c2ccccc2c2ccccc21,2,1,1,1,2,72.27000000000001,2.972200000000001,-5.674706,1.987073,11.45514,-40.24684,53.42063,134.93,20.9,9CPA,O=C(O)CCn1c2ccccc2c2ccccc21,2,1,1,1,1,42.23,3.269200000000001,-5.698455,1.647556,10.42774,-31.56273,51.52839,124.86,22.1
10.1016/j.joule.2024.05.005,1,PhpPACz,O=P(O)(O)c1ccc(-n2c3ccccc3c3ccccc32)cc1,0,1,0,1,2,72.27000000000001,3.586700000000002,-5.76229,1.796413,10.35203,-41.85574,53.0648,136.75,24.85,Me-PhmPACz,Cc1ccc2c(c1)c1cc(C)ccc1n2-c1cccc(P(=O)(O)O)c1,0,0,0,1,2,72.27000000000001,4.203540000000005,-5.514554,1.392716,9.60364,-42.02091,53.15945,126.45,25.51
10.1016/j.joule.2024.05.005,1,PhpPACz,O=P(O)(O)c1ccc(-n2c3ccccc3c3ccccc32)cc1,0,1,0,1,2,72.27000000000001,3.586700000000002,-5.76229,1.796413,10.35203,-41.85574,53.0648,136.75,24.85,MeO-4PACz,COc1ccc2c(c1)c1cc(OC)ccc1n2CCCCP(=O)(O)O,4,1,1,3,2,90.73,3.769600000000004,-4.981225,2.674752,12.3571,-42.13133,50.50674,236.2,22.78
10.1016/j.joule.2024.05.005,1,PhpPACz,O=P(O)(O)c1ccc(-n2c3ccccc3c3ccccc32)cc1,0,1,0,1,2,72.27000000000001,3.586700000000002,-5.76229,1.796413,10.35203,-41.85574,53.0648,136.75,24.85,4PACz,O=P(O)(O)CCCCn1c2ccccc2c2ccccc21,4,1,1,1,2,72.27000000000001,3.7524000000000015,-5.596679,1.994787,11.73293,-40.67787,50.91942,173.62,23.68
10.1016/j.joule.2024.05.005,1,PhpPACz,O=P(O)(O)c1ccc(-n2c3ccccc3c3ccccc32)cc1,0,1,0,1,2,72.27000000000001,3.586700000000002,-5.76229,1.796413,10.35203,-41.85574,53.0648,136.75,24.85,MeO-PhpPACz,COc1ccc2c(c1)c1cc(OC)ccc1n2-c1ccc(P(=O)(O)O)cc1,0,1,0,3,2,90.73,3.603900000000004,-5.177851,1.83138,11.30344,-42.94807,51.85573,199.89,25.21
10.1016/j.joule.2024.05.005,1,PhpPACz,O=P(O)(O)c1ccc(-n2c3ccccc3c3ccccc32)cc1,0,1,0,1,2,72.27000000000001,3.586700000000002,-5.76229,1.796413,10.35203,-41.85574,53.0648,136.75,24.85,Me-4PACz,Cc1ccc2c(c1)c1cc(C)ccc1n2CCCCP(=O)(O)O,4,1,1,1,2,72.27000000000001,4.369240000000005,-5.378899,1.684463,10.50495,-41.07302,50.48756,164.24,24.14
10.1016/j.joule.2024.05.005,1,PhpPACz,O=P(O)(O)c1ccc(-n2c3ccccc3c3ccccc32)cc1,0,1,0,1,2,72.27000000000001,3.586700000000002,-5.76229,1.796413,10.35203,-41.85574,53.0648,136.75,24.85,Me-PhpPACz,Cc1ccc2c(c1)c1cc(C)ccc1n2-c1ccc(P(=O)(O)O)cc1,0,1,0,1,2,72.27000000000001,4.203540000000004,-5.559183,1.830686,9.57811,-42.55476,52.35267,128.86,26.17
10.1016/j.joule.2024.05.005,1,Me-PhmPACz,Cc1ccc2c(c1)c1cc(C)ccc1n2-c1cccc(P(=O)(O)O)c1,0,0,0,1,2,72.27000000000001,4.203540000000005,-5.514554,1.392716,9.60364,-42.02091,53.15945,126.45,25.51,MeO-4PACz,COc1ccc2c(c1)c1cc(OC)ccc1n2CCCCP(=O)(O)O,4,1,1,3,2,90.73,3.769600000000004,-4.981225,2.674752,12.3571,-42.13133,50.50674,236.2,22.78
10.1016/j.joule.2024.05.005,1,Me-PhmPACz,Cc1ccc2c(c1)c1cc(C)ccc1n2-c1cccc(P(=O)(O)O)c1,0,0,0,1,2,72.27000000000001,4.203540000000005,-5.514554,1.392716,9.60364,-42.02091,53.15945,126.45,25.51,4PACz,O=P(O)(O)CCCCn1c2ccccc2c2ccccc21,4,1,1,1,2,72.27000000000001,3.7524000000000015,-5.596679,1.994787,11.73293,-40.67787,50.91942,173.62,23.68
10.1016/j.joule.2024.05.005,1,Me-PhmPACz,Cc1ccc2c(c1)c1cc(C)ccc1n2-c1cccc(P(=O)(O)O)c1,0,0,0,1,2,72.27000000000001,4.203540000000005,-5.514554,1.392716,9.60364,-42.02091,53.15945,126.45,25.51,MeO-PhpPACz,COc1ccc2c(c1)c1cc(OC)ccc1n2-c1ccc(P(=O)(O)O)cc1,0,1,0,3,2,90.73,3.603900000000004,-5.177851,1.83138,11.30344,-42.94807,51.85573,199.89,25.21
10.1016/j.joule.2024.05.005,1,Me-PhmPACz,Cc1ccc2c(c1)c1cc(C)ccc1n2-c1cccc(P(=O)(O)O)c1,0,0,0,1,2,72.27000000000001,4.203540000000005,-5.514554,1.392716,9.60364,-42.02091,53.15945,126.45,25.51,Me-4PACz,Cc1ccc2c(c1)c1cc(C)ccc1n2CCCCP(=O)(O)O,4,1,1,1,2,72.27000000000001,4.369240000000005,-5.378899,1.684463,10.50495,-41.07302,50.48756,164.24,24.14
10.1016/j.joule.2024.05.005,1,Me-PhmPACz,Cc1ccc2c(c1)c1cc(C)ccc1n2-c1cccc(P(=O)(O)O)c1,0,0,0,1,2,72.27000000000001,4.203540000000005,-5.514554,1.392716,9.60364,-42.02091,53.15945,126.45,25.51,Me-PhpPACz,Cc1ccc2c(c1)c1cc(C)ccc1n2-c1ccc(P(=O)(O)O)cc1,0,1,0,1,2,72.27000000000001,4.203540000000004,-5.559183,1.830686,9.57811,-42.55476,52.35267,128.86,26.17
10.1016/j.joule.2024.05.005,1,MeO-4PACz,COc1ccc2c(c1)c1cc(OC)ccc1n2CCCCP(=O)(O)O,4,1,1,3,2,90.73,3.769600000000004,-4.981225,2.674752,12.3571,-42.13133,50.50674,236.2,22.78,4PACz,O=P(O)(O)CCCCn1c2ccccc2c2ccccc21,4,1,1,1,2,72.27000000000001,3.7524000000000015,-5.596679,1.994787,11.73293,-40.67787,50.91942,173.62,23.68
10.1016/j.joule.2024.05.005,1,MeO-4PACz,COc1ccc2c(c1)c1cc(OC)ccc1n2CCCCP(=O)(O)O,4,1,1,3,2,90.73,3.769600000000004,-4.981225,2.674752,12.3571,-42.13133,50.50674,236.2,22.78,MeO-PhpPACz,COc1ccc2c(c1)c1cc(OC)ccc1n2-c1ccc(P(=O)(O)O)cc1,0,1,0,3,2,90.73,3.603900000000004,-5.177851,1.83138,11.30344,-42.94807,51.85573,199.89,25.21
10.1016/j.joule.2024.05.005,1,MeO-4PACz,COc1ccc2c(c1)c1cc(OC)ccc1n2CCCCP(=O)(O)O,4,1,1,3,2,90.73,3.769600000000004,-4.981225,2.674752,12.3571,-42.13133,50.50674,236.2,22.78,Me-4PACz,Cc1ccc2c(c1)c1cc(C)ccc1n2CCCCP(=O)(O)O,4,1,1,1,2,72.27000000000001,4.369240000000005,-5.378899,1.684463,10.50495,-41.07302,50.48756,164.24,24.14
10.1016/j.joule.2024.05.005,1,MeO-4PACz,COc1ccc2c(c1)c1cc(OC)ccc1n2CCCCP(=O)(O)O,4,1,1,3,2,90.73,3.769600000000004,-4.981225,2.674752,12.3571,-42.13133,50.50674,236.2,22.78,Me-PhpPACz,Cc1ccc2c(c1)c1cc(C)ccc1n2-c1ccc(P(=O)(O)O)cc1,0,1,0,1,2,72.27000000000001,4.203540000000004,-5.559183,1.830686,9.57811,-42.55476,52.35267,128.86,26.17
10.1016/j.joule.2024.05.005,1,4PACz,O=P(O)(O)CCCCn1c2ccccc2c2ccccc21,4,1,1,1,2,72.27000000000001,3.7524000000000015,-5.596679,1.994787,11.73293,-40.67787,50.91942,173.62,23.68,MeO-PhpPACz,COc1ccc2c(c1)c1cc(OC)ccc1n2-c1ccc(P(=O)(O)O)cc1,0,1,0,3,2,90.73,3.603900000000004,-5.177851,1.83138,11.30344,-42.94807,51.85573,199.89,25.21
10.1016/j.joule.2024.05.005,1,4PACz,O=P(O)(O)CCCCn1c2ccccc2c2ccccc21,4,1,1,1,2,72.27000000000001,3.7524000000000015,-5.596679,1.994787,11.73293,-40.67787,50.91942,173.62,23.68,Me-4PACz,Cc1ccc2c(c1)c1cc(C)ccc1n2CCCCP(=O)(O)O,4,1,1,1,2,72.27000000000001,4.369240000000005,-5.378899,1.684463,10.50495,-41.07302,50.48756,164.24,24.14
10.1016/j.joule.2024.05.005,1,4PACz,O=P(O)(O)CCCCn1c2ccccc2c2ccccc21,4,1,1,1,2,72.27000000000001,3.7524000000000015,-5.596679,1.994787,11.73293,-40.67787,50.91942,173.62,23.68,Me-PhpPACz,Cc1ccc2c(c1)c1cc(C)ccc1n2-c1ccc(P(=O)(O)O)cc1,0,1,0,1,2,72.27000000000001,4.203540000000004,-5.559183,1.830686,9.57811,-42.55476,52.35267,128.86,26.17
10.1016/j.joule.2024.05.005,1,MeO-PhpPACz,COc1ccc2c(c1)c1cc(OC)ccc1n2-c1ccc(P(=O)(O)O)cc1,0,1,0,3,2,90.73,3.603900000000004,-5.177851,1.83138,11.30344,-42.94807,51.85573,199.89,25.21,Me-4PACz,Cc1ccc2c(c1)c1cc(C)ccc1n2CCCCP(=O)(O)O,4,1,1,1,2,72.27000000000001,4.369240000000005,-5.378899,1.684463,10.50495,-41.07302,50.48756,164.24,24.14
10.1016/j.joule.2024.05.005,1,MeO-PhpPACz,COc1ccc2c(c1)c1cc(OC)ccc1n2-c1ccc(P(=O)(O)O)cc1,0,1,0,3,2,90.73,3.603900000000004,-5.177851,1.83138,11.30344,-42.94807,51.85573,199.89,25.21,Me-PhpPACz,Cc1ccc2c(c1)c1cc(C)ccc1n2-c1ccc(P(=O)(O)O)cc1,0,1,0,1,2,72.27000000000001,4.203540000000004,-5.559183,1.830686,9.57811,-42.55476,52.35267,128.86,26.17
10.1016/j.joule.2024.05.005,1,Me-4PACz,Cc1ccc2c(c1)c1cc(C)ccc1n2CCCCP(=O)(O)O,4,1,1,1,2,72.27000000000001,4.369240000000005,-5.378899,1.684463,10.50495,-41.07302,50.48756,164.24,24.14,Me-PhpPACz,Cc1ccc2c(c1)c1cc(C)ccc1n2-c1ccc(P(=O)(O)O)cc1,0,1,0,1,2,72.27000000000001,4.203540000000004,-5.559183,1.830686,9.57811,-42.55476,52.35267,128.86,26.17
10.1002/anie.202411730,1,4PACz,O=P(O)(O)CCCCn1c2ccccc2c2ccccc21,4,1,1,1,2,72.27000000000001,3.7524000000000015,-5.596679,1.994787,11.73293,-40.67787,50.91942,173.62,25.08,CbzNaphPPA,O=P(O)(O)c1ccc(-n2c3ccc4ccccc4c3c3c4ccccc4ccc32)cc1,0,1,0,1,2,72.27000000000001,5.893100000000004,-5.445095,2.138929,10.07447,-40.69966,54.3595,178.55,26.07
10.1002/anie.202411730,1,4PACz,O=P(O)(O)CCCCn1c2ccccc2c2ccccc21,4,1,1,1,2,72.27000000000001,3.7524000000000015,-5.596679,1.994787,11.73293,-40.67787,50.91942,173.62,25.08,CbzPPA,O=P(O)(O)c1ccc(-n2c3ccccc3c3ccccc32)cc1,0,1,0,1,2,72.27000000000001,3.586700000000002,-5.76229,1.796413,10.35203,-41.85574,53.0648,136.75,23.04
10.1002/anie.202411730,1,CbzNaphPPA,O=P(O)(O)c1ccc(-n2c3ccc4ccccc4c3c3c4ccccc4ccc32)cc1,0,1,0,1,2,72.27000000000001,5.893100000000004,-5.445095,2.138929,10.07447,-40.69966,54.3595,178.55,26.07,CbzPPA,O=P(O)(O)c1ccc(-n2c3ccccc3c3ccccc32)cc1,0,1,0,1,2,72.27000000000001,3.586700000000002,-5.76229,1.796413,10.35203,-41.85574,53.0648,136.75,23.04
10.1038/s41586-024-07712-6,1,2PAPerylene,O=P(O)(O)CCc1ccc2c3cccc4cccc(c5cccc1c52)c43,2,0,1,1,2,67.34,5.457400000000003,-5.204019,1.386256,10.91125,-42.21853,50.10467,180.69,23.3,2PANaph,O=P(O)(O)CCc1cccc2ccccc12,2,0,1,1,2,67.34,2.5600000000000005,-6.031469,1.403976,11.38224,-42.49208,49.80302,121.36,1.3
10.1038/s41586-024-07712-6,1,2PAPerylene,O=P(O)(O)CCc1ccc2c3cccc4cccc(c5cccc1c52)c43,2,0,1,1,2,67.34,5.457400000000003,-5.204019,1.386256,10.91125,-42.21853,50.10467,180.69,23.3,2PAAnth,O=P(O)(O)CCc1c2ccccc2cc2ccccc12,2,1,1,1,2,67.34,3.7132000000000014,-5.476223,1.241008,10.64729,-42.86543,49.96018,127.27,19.4
10.1038/s41586-024-07712-6,1,2PAPerylene,O=P(O)(O)CCc1ccc2c3cccc4cccc(c5cccc1c52)c43,2,0,1,1,2,67.34,5.457400000000003,-5.204019,1.386256,10.91125,-42.21853,50.10467,180.69,23.3,2PACz,O=P(O)(O)CCn1c2ccccc2c2ccccc21,2,1,1,1,2,72.27000000000001,2.972200000000001,-5.674706,1.987073,11.45514,-40.24684,53.42063,134.93,23.1
10.1038/s41586-024-07712-6,1,2PAPerylene,O=P(O)(O)CCc1ccc2c3cccc4cccc(c5cccc1c52)c43,2,0,1,1,2,67.34,5.457400000000003,-5.204019,1.386256,10.91125,-42.21853,50.10467,180.69,23.3,py3,O=P(O)(O)CCc1ccc2ccc3cccc4ccc1c2c34,2,0,1,1,2,67.34,4.3042000000000025,-5.541186,1.363153,11.03375,-42.24209,50.13362,158.01,24.6
10.1038/s41586-024-07712-6,1,2PAPerylene,O=P(O)(O)CCc1ccc2c3cccc4cccc(c5cccc1c52)c43,2,0,1,1,2,67.34,5.457400000000003,-5.204019,1.386256,10.91125,-42.21853,50.10467,180.69,23.3,py3,O=P(O)(O)CCc1ccc2ccc3cccc4ccc1c2c34,2,0,1,1,2,67.34,4.3042000000000025,-5.541186,1.363153,11.03375,-42.24209,50.13362,158.01,26.1
10.1038/s41586-024-07712-6,1,2PAPerylene,O=P(O)(O)CCc1ccc2c3cccc4cccc(c5cccc1c52)c43,2,0,1,1,2,67.34,5.457400000000003,-5.204019,1.386256,10.91125,-42.21853,50.10467,180.69,23.3,2PACz,O=P(O)(O)CCn1c2ccccc2c2ccccc21,2,1,1,1,2,72.27000000000001,2.972200000000001,-5.674706,1.987073,11.45514,-40.24684,53.42063,134.93,22.5
10.1038/s41586-024-07712-6,1,2PANaph,O=P(O)(O)CCc1cccc2ccccc12,2,0,1,1,2,67.34,2.5600000000000005,-6.031469,1.403976,11.38224,-42.49208,49.80302,121.36,1.3,2PAAnth,O=P(O)(O)CCc1c2ccccc2cc2ccccc12,2,1,1,1,2,67.34,3.7132000000000014,-5.476223,1.241008,10.64729,-42.86543,49.96018,127.27,19.4
10.1038/s41586-024-07712-6,1,2PANaph,O=P(O)(O)CCc1cccc2ccccc12,2,0,1,1,2,67.34,2.5600000000000005,-6.031469,1.403976,11.38224,-42.49208,49.80302,121.36,1.3,2PACz,O=P(O)(O)CCn1c2ccccc2c2ccccc21,2,1,1,1,2,72.27000000000001,2.972200000000001,-5.674706,1.987073,11.45514,-40.24684,53.42063,134.93,23.1
10.1038/s41586-024-07712-6,1,2PANaph,O=P(O)(O)CCc1cccc2ccccc12,2,0,1,1,2,67.34,2.5600000000000005,-6.031469,1.403976,11.38224,-42.49208,49.80302,121.36,1.3,py3,O=P(O)(O)CCc1ccc2ccc3cccc4ccc1c2c34,2,0,1,1,2,67.34,4.3042000000000025,-5.541186,1.363153,11.03375,-42.24209,50.13362,158.01,24.6
10.1038/s41586-024-07712-6,1,2PANaph,O=P(O)(O)CCc1cccc2ccccc12,2,0,1,1,2,67.34,2.5600000000000005,-6.031469,1.403976,11.38224,-42.49208,49.80302,121.36,1.3,py3,O=P(O)(O)CCc1ccc2ccc3cccc4ccc1c2c34,2,0,1,1,2,67.34,4.3042000000000025,-5.541186,1.363153,11.03375,-42.24209,50.13362,158.01,26.1
10.1038/s41586-024-07712-6,1,2PANaph,O=P(O)(O)CCc1cccc2ccccc12,2,0,1,1,2,67.34,2.5600000000000005,-6.031469,1.403976,11.38224,-42.49208,49.80302,121.36,1.3,2PACz,O=P(O)(O)CCn1c2ccccc2c2ccccc21,2,1,1,1,2,72.27000000000001,2.972200000000001,-5.674706,1.987073,11.45514,-40.24684,53.42063,134.93,22.5
10.1038/s41586-024-07712-6,1,2PAAnth,O=P(O)(O)CCc1c2ccccc2cc2ccccc12,2,1,1,1,2,67.34,3.7132000000000014,-5.476223,1.241008,10.64729,-42.86543,49.96018,127.27,19.4,2PACz,O=P(O)(O)CCn1c2ccccc2c2ccccc21,2,1,1,1,2,72.27000000000001,2.972200000000001,-5.674706,1.987073,11.45514,-40.24684,53.42063,134.93,23.1
10.1038/s41586-024-07712-6,1,2PAAnth,O=P(O)(O)CCc1c2ccccc2cc2ccccc12,2,1,1,1,2,67.34,3.7132000000000014,-5.476223,1.241008,10.64729,-42.86543,49.96018,127.27,19.4,py3,O=P(O)(O)CCc1ccc2ccc3cccc4ccc1c2c34,2,0,1,1,2,67.34,4.3042000000000025,-5.541186,1.363153,11.03375,-42.24209,50.13362,158.01,24.6
10.1038/s41586-024-07712-6,1,2PAAnth,O=P(O)(O)CCc1c2ccccc2cc2ccccc12,2,1,1,1,2,67.34,3.7132000000000014,-5.476223,1.241008,10.64729,-42.86543,49.96018,127.27,19.4,py3,O=P(O)(O)CCc1ccc2ccc3cccc4ccc1c2c34,2,0,1,1,2,67.34,4.3042000000000025,-5.541186,1.363153,11.03375,-42.24209,50.13362,158.01,26.1
10.1038/s41586-024-07712-6,1,2PAAnth,O=P(O)(O)CCc1c2ccccc2cc2ccccc12,2,1,1,1,2,67.34,3.7132000000000014,-5.476223,1.241008,10.64729,-42.86543,49.96018,127.27,19.4,2PACz,O=P(O)(O)CCn1c2ccccc2c2ccccc21,2,1,1,1,2,72.27000000000001,2.972200000000001,-5.674706,1.987073,11.45514,-40.24684,53.42063,134.93,22.5
10.1038/s41586-024-07712-6,1,2PACz,O=P(O)(O)CCn1c2ccccc2c2ccccc21,2,1,1,1,2,72.27000000000001,2.972200000000001,-5.674706,1.987073,11.45514,-40.24684,53.42063,134.93,23.1,py3,O=P(O)(O)CCc1ccc2ccc3cccc4ccc1c2c34,2,0,1,1,2,67.34,4.3042000000000025,-5.541186,1.363153,11.03375,-42.24209,50.13362,158.01,24.6
10.1038/s41586-024-07712-6,1,2PACz,O=P(O)(O)CCn1c2ccccc2c2ccccc21,2,1,1,1,2,72.27000000000001,2.972200000000001,-5.674706,1.987073,11.45514,-40.24684,53.42063,134.93,23.1,py3,O=P(O)(O)CCc1ccc2ccc3cccc4ccc1c2c34,2,0,1,1,2,67.34,4.3042000000000025,-5.541186,1.363153,11.03375,-42.24209,50.13362,158.01,26.1
10.1038/s41586-024-07712-6,1,2PACz,O=P(O)(O)CCn1c2ccccc2c2ccccc21,2,1,1,1,2,72.27000000000001,2.972200000000001,-5.674706,1.987073,11.45514,-40.24684,53.42063,134.93,23.1,2PACz,O=P(O)(O)CCn1c2ccccc2c2ccccc21,2,1,1,1,2,72.27000000000001,2.972200000000001,-5.674706,1.987073,11.45514,-40.24684,53.42063,134.93,22.5
10.1038/s41586-024-07712-6,1,py3,O=P(O)(O)CCc1ccc2ccc3cccc4ccc1c2c34,2,0,1,1,2,67.34,4.3042000000000025,-5.541186,1.363153,11.03375,-42.24209,50.13362,158.01,24.6,py3,O=P(O)(O)CCc1ccc2ccc3cccc4ccc1c2c34,2,0,1,1,2,67.34,4.3042000000000025,-5.541186,1.363153,11.03375,-42.24209,50.13362,158.01,26.1
10.1038/s41586-024-07712-6,1,py3,O=P(O)(O)CCc1ccc2ccc3cccc4ccc1c2c34,2,0,1,1,2,67.34,4.3042000000000025,-5.541186,1.363153,11.03375,-42.24209,50.13362,158.01,24.6,2PACz,O=P(O)(O)CCn1c2ccccc2c2ccccc21,2,1,1,1,2,72.27000000000001,2.972200000000001,-5.674706,1.987073,11.45514,-40.24684,53.42063,134.93,22.5
10.1038/s41586-024-07712-6,1,py3,O=P(O)(O)CCc1ccc2ccc3cccc4ccc1c2c34,2,0,1,1,2,67.34,4.3042000000000025,-5.541186,1.363153,11.03375,-42.24209,50.13362,158.01,26.1,2PACz,O=P(O)(O)CCn1c2ccccc2c2ccccc21,2,1,1,1,2,72.27000000000001,2.972200000000001,-5.674706,1.987073,11.45514,-40.24684,53.42063,134.93,22.5
10.1002/adma.202407032,1,4PACz,O=P(O)(O)CCCCn1c2ccccc2c2ccccc21,4,1,1,1,2,72.27000000000001,3.7524000000000015,-5.596679,1.994787,11.73293,-40.67787,50.91942,173.62,17.64,A-4PADCB,O=P(O)(O)CCCCn1c2ccccc2c2c3ccccc3c3ccccc3c21,4,0,1,1,2,72.27000000000001,6.058800000000005,-5.390846,2.185051,11.3824,-41.28042,51.9555,216.86,25.05
10.1002/adma.202407032,1,4PACz,O=P(O)(O)CCCCn1c2ccccc2c2ccccc21,4,1,1,1,2,72.27000000000001,3.7524000000000015,-5.596679,1.994787,11.73293,-40.67787,50.91942,173.62,17.64,S-4PADCB,O=P(O)(O)CCCCn1c2ccc3ccccc3c2c2c3ccccc3ccc21,4,1,0,1,2,72.27000000000001,6.058800000000005,-5.343914,2.727572,11.51089,-41.19132,51.59042,221.0,24.18
10.1002/adma.202407032,1,A-4PADCB,O=P(O)(O)CCCCn1c2ccccc2c2c3ccccc3c3ccccc3c21,4,0,1,1,2,72.27000000000001,6.058800000000005,-5.390846,2.185051,11.3824,-41.28042,51.9555,216.86,25.05,S-4PADCB,O=P(O)(O)CCCCn1c2ccc3ccccc3c2c2c3ccccc3ccc21,4,1,0,1,2,72.27000000000001,6.058800000000005,-5.343914,2.727572,11.51089,-41.19132,51.59042,221.0,24.18
10.31635/ccschem.024.202303710,1,Cbz2SMe,CSc1cccc2c1c1c(SC)cccc1n2CCCCP(=O)(O)O,4,1,0,3,2,122.87,5.1962000000000055,-5.345069,2.282705,12.03737,-41.71357,51.0019,212.9,21.22,Cbz2S,O=P(O)(O)CCCCn1c2cccc3ssc4cccc1c4c32,4,1,0,3,2,128.75,5.028600000000004,-5.494022,4.155961,12.57921,-40.70905,52.20349,213.7,19.23
10.1002/anie.202315281,1,MeO-2PACz,COc1ccc2c(c1)c1cc(OC)ccc1n2CCP(=O)(O)O,2,1,1,3,2,90.73,2.9894000000000016,-5.046346,2.650648,12.23589,-41.01404,52.55234,199.45,19.53,MeO-PhPACz,COc1ccc2c(c1)c1cc(OC)ccc1n2-c1ccc(P(=O)(O)O)cc1,0,1,0,3,2,90.73,3.603900000000004,-5.178926,1.834351,11.30533,-42.97528,51.85157,199.91,21.1
10.1021/acsami.8b10445,1,2F,OB(O)c1cc(F)cc(F)c1,0,1,1,2,2,40.46,-0.3554000000000001,-6.72655,4.265369,12.42975,-18.26319,62.06059,74.04,15.66,3F,OB(O)c1cc(F)c(F)c(F)c1,0,1,1,2,2,40.46,-0.2163,-6.974557,5.506195,12.0761,-18.1296,63.41374,78.78,13.23
10.1021/acsami.8b10445,1,2F,OB(O)c1cc(F)cc(F)c1,0,1,1,2,2,40.46,-0.3554000000000001,-6.72655,4.265369,12.42975,-18.26319,62.06059,74.04,15.66,1F,OB(O)c1ccc(F)cc1,0,1,1,2,2,40.46,-0.4945000000000001,-6.661835,3.982903,12.52191,-20.77447,59.26754,78.44,14.04
10.1021/acsami.8b10445,1,3F,OB(O)c1cc(F)c(F)c(F)c1,0,1,1,2,2,40.46,-0.2163,-6.974557,5.506195,12.0761,-18.1296,63.41374,78.78,13.23,1F,OB(O)c1ccc(F)cc1,0,1,1,2,2,40.46,-0.4945000000000001,-6.661835,3.982903,12.52191,-20.77447,59.26754,78.44,14.04
10.1039/c8ee01831f,1,MC-43,COc1ccc(-c2ccc(N(c3ccc(-c4ccc(C(=O)O)cc4)cc3)c3ccc(-c4ccc(OC)cc4OC)cc3)cc2)c(OC)c1,0,1,0,6,1,77.46000000000001,9.889999999999995,-4.853214,5.182766,9.95722,-37.62152,43.70718,310.5,17.5,TPA,O=C(O)c1cc(-c2ccc(N(c3ccccc3)c3ccccc3)cc2)cc(-c2ccc(N(c3ccccc3)c3ccccc3)cc2)c1,0,1,0,3,1,43.78,11.658399999999984,-5.185823,2.353364,7.29921,-35.26154,46.14205,143.78,15.8
10.1016/j.cej.2021.133948,1,FA,O=C(O)Cc1ccc(F)cc1,1,1,1,1,1,37.3,1.4528,-6.793627,1.814181,10.65499,-31.6145,48.83158,83.61,16.99,TFA,O=C(O)Cc1ccc(C(F)(F)F)cc1,1,1,1,1,1,37.3,2.3325000000000005,-7.372861,2.984661,10.86272,-29.22674,51.19369,105.82,18.55
10.1016/j.cej.2021.133948,1,FA,O=C(O)Cc1ccc(F)cc1,1,1,1,1,1,37.3,1.4528,-6.793627,1.814181,10.65499,-31.6145,48.83158,83.61,16.99,2TFA,O=C(O)Cc1cc(C(F)(F)F)cc(C(F)(F)F)c1,1,1,1,1,1,37.3,3.351300000000001,-7.759364,3.961425,11.02424,-27.68563,54.69232,103.51,20.19
10.1016/j.cej.2021.133948,1,TFA,O=C(O)Cc1ccc(C(F)(F)F)cc1,1,1,1,1,1,37.3,2.3325000000000005,-7.372861,2.984661,10.86272,-29.22674,51.19369,105.82,18.55,2TFA,O=C(O)Cc1cc(C(F)(F)F)cc(C(F)(F)F)c1,1,1,1,1,1,37.3,3.351300000000001,-7.759364,3.961425,11.02424,-27.68563,54.69232,103.51,20.19
10.1093/nsr/nwad057,1,TPA-BA,OB(O)c1ccc(N(c2ccccc2)c2ccccc2)cc1,0,1,0,3,2,43.7,2.8362000000000007,-5.100676,2.3612,9.36222,-24.175,56.62344,110.01,18.3,MeOTPA-BA,COc1ccc(N(c2ccc(OC)cc2)c2ccc(B(O)O)cc2)cc1,0,1,0,5,2,62.16000000000001,2.853400000000001,-4.738383,2.34,10.87138,-26.26542,54.84662,193.94,20.3
10.1093/nsr/nwad057,1,TPA-BA,OB(O)c1ccc(N(c2ccccc2)c2ccccc2)cc1,0,1,0,3,2,43.7,2.8362000000000007,-5.100676,2.3612,9.36222,-24.175,56.62344,110.01,18.3,MTPA,Cc1ccc(N(c2ccccc2)c2ccc(C)cc2)cc1,0,1,0,1,0,3.24,5.773240000000004,-5.011515,0.564,6.20017,-15.62332,10.87874,51.88,13.0
10.1093/nsr/nwad057,1,TPA-BA,OB(O)c1ccc(N(c2ccccc2)c2ccccc2)cc1,0,1,0,3,2,43.7,2.8362000000000007,-5.100676,2.3612,9.36222,-24.175,56.62344,110.01,18.3,MTPA-BA,Cc1ccc(N(c2ccc(C)cc2)c2ccc(B(O)O)cc2)cc1,0,1,0,3,2,43.7,3.453040000000003,-4.940864,1.701903,8.88718,-25.32204,55.68003,113.59,22.62
10.1093/nsr/nwad057,1,TPA-BA,OB(O)c1ccc(N(c2ccccc2)c2ccccc2)cc1,0,1,0,3,2,43.7,2.8362000000000007,-5.100676,2.3612,9.36222,-24.175,56.62344,110.01,18.3,Cz-BA,OB(O)c1ccc(-n2c3ccccc3c3ccccc32)cc1,0,1,0,2,2,45.39,2.4635,-5.489263,4.4643,10.04597,-19.795,60.37498,112.64,5.6
10.1093/nsr/nwad057,1,TPA-BA,OB(O)c1ccc(N(c2ccccc2)c2ccccc2)cc1,0,1,0,3,2,43.7,2.8362000000000007,-5.100676,2.3612,9.36222,-24.175,56.62344,110.01,18.3,2PACz,O=P(O)(O)CCn1c2ccccc2c2ccccc21,2,1,1,1,2,72.27000000000001,2.972200000000001,-5.674706,1.987073,11.45514,-40.24684,53.42063,134.93,21.05
10.1093/nsr/nwad057,1,MeOTPA-BA,COc1ccc(N(c2ccc(OC)cc2)c2ccc(B(O)O)cc2)cc1,0,1,0,5,2,62.16000000000001,2.853400000000001,-4.738383,2.34,10.87138,-26.26542,54.84662,193.94,20.3,MTPA,Cc1ccc(N(c2ccccc2)c2ccc(C)cc2)cc1,0,1,0,1,0,3.24,5.773240000000004,-5.011515,0.564,6.20017,-15.62332,10.87874,51.88,13.0
10.1093/nsr/nwad057,1,MeOTPA-BA,COc1ccc(N(c2ccc(OC)cc2)c2ccc(B(O)O)cc2)cc1,0,1,0,5,2,62.16000000000001,2.853400000000001,-4.738383,2.34,10.87138,-26.26542,54.84662,193.94,20.3,MTPA-BA,Cc1ccc(N(c2ccc(C)cc2)c2ccc(B(O)O)cc2)cc1,0,1,0,3,2,43.7,3.453040000000003,-4.940864,1.701903,8.88718,-25.32204,55.68003,113.59,22.62
10.1093/nsr/nwad057,1,MeOTPA-BA,COc1ccc(N(c2ccc(OC)cc2)c2ccc(B(O)O)cc2)cc1,0,1,0,5,2,62.16000000000001,2.853400000000001,-4.738383,2.34,10.87138,-26.26542,54.84662,193.94,20.3,Cz-BA,OB(O)c1ccc(-n2c3ccccc3c3ccccc32)cc1,0,1,0,2,2,45.39,2.4635,-5.489263,4.4643,10.04597,-19.795,60.37498,112.64,5.6
10.1093/nsr/nwad057,1,MeOTPA-BA,COc1ccc(N(c2ccc(OC)cc2)c2ccc(B(O)O)cc2)cc1,0,1,0,5,2,62.16000000000001,2.853400000000001,-4.738383,2.34,10.87138,-26.26542,54.84662,193.94,20.3,2PACz,O=P(O)(O)CCn1c2ccccc2c2ccccc21,2,1,1,1,2,72.27000000000001,2.972200000000001,-5.674706,1.987073,11.45514,-40.24684,53.42063,134.93,21.05
10.1093/nsr/nwad057,1,MTPA,Cc1ccc(N(c2ccccc2)c2ccc(C)cc2)cc1,0,1,0,1,0,3.24,5.773240000000004,-5.011515,0.564,6.20017,-15.62332,10.87874,51.88,13.0,MTPA-BA,Cc1ccc(N(c2ccc(C)cc2)c2ccc(B(O)O)cc2)cc1,0,1,0,3,2,43.7,3.453040000000003,-4.940864,1.701903,8.88718,-25.32204,55.68003,113.59,22.62
10.1093/nsr/nwad057,1,MTPA,Cc1ccc(N(c2ccccc2)c2ccc(C)cc2)cc1,0,1,0,1,0,3.24,5.773240000000004,-5.011515,0.564,6.20017,-15.62332,10.87874,51.88,13.0,Cz-BA,OB(O)c1ccc(-n2c3ccccc3c3ccccc32)cc1,0,1,0,2,2,45.39,2.4635,-5.489263,4.4643,10.04597,-19.795,60.37498,112.64,5.6
10.1093/nsr/nwad057,1,MTPA,Cc1ccc(N(c2ccccc2)c2ccc(C)cc2)cc1,0,1,0,1,0,3.24,5.773240000000004,-5.011515,0.564,6.20017,-15.62332,10.87874,51.88,13.0,2PACz,O=P(O)(O)CCn1c2ccccc2c2ccccc21,2,1,1,1,2,72.27000000000001,2.972200000000001,-5.674706,1.987073,11.45514,-40.24684,53.42063,134.93,21.05
10.1093/nsr/nwad057,1,MTPA-BA,Cc1ccc(N(c2ccc(C)cc2)c2ccc(B(O)O)cc2)cc1,0,1,0,3,2,43.7,3.453040000000003,-4.940864,1.701903,8.88718,-25.32204,55.68003,113.59,22.62,Cz-BA,OB(O)c1ccc(-n2c3ccccc3c3ccccc32)cc1,0,1,0,2,2,45.39,2.4635,-5.489263,4.4643,10.04597,-19.795,60.37498,112.64,5.6
10.1093/nsr/nwad057,1,MTPA-BA,Cc1ccc(N(c2ccc(C)cc2)c2ccc(B(O)O)cc2)cc1,0,1,0,3,2,43.7,3.453040000000003,-4.940864,1.701903,8.88718,-25.32204,55.68003,113.59,22.62,2PACz,O=P(O)(O)CCn1c2ccccc2c2ccccc21,2,1,1,1,2,72.27000000000001,2.972200000000001,-5.674706,1.987073,11.45514,-40.24684,53.42063,134.93,21.05
10.1093/nsr/nwad057,1,Cz-BA,OB(O)c1ccc(-n2c3ccccc3c3ccccc32)cc1,0,1,0,2,2,45.39,2.4635,-5.489263,4.4643,10.04597,-19.795,60.37498,112.64,5.6,2PACz,O=P(O)(O)CCn1c2ccccc2c2ccccc21,2,1,1,1,2,72.27000000000001,2.972200000000001,-5.674706,1.987073,11.45514,-40.24684,53.42063,134.93,21.05
10.1002/anie.202401260,1,PTZ-CPA,N#C/C(=C\c1ccc(N2c3ccccc3Sc3ccccc32)cc1)P(=O)(O)O,0,0,0,4,2,119.67000000000002,5.663180000000004,-5.251376,1.940626,11.43445,-35.8484,58.04334,186.73,25.35,MeO-2PACz,COc1ccc2c(c1)c1cc(OC)ccc1n2CCP(=O)(O)O,2,1,1,3,2,90.73,2.9894000000000016,-5.046346,2.650648,12.23589,-41.01404,52.55234,199.45,22.5
10.1039/d3sc05485c,1,CbzPh,O=P(O)(O)CCCCn1c2ccccc2c2c3ccccc3ccc21,4,0,1,1,2,72.27000000000001,4.905600000000004,-5.483368,2.343599,11.73996,-41.49572,51.26648,201.06,20.22,CbzBF,O=P(O)(O)CCCCn1c2ccccc2c2c3oc4ccccc4c3ccc21,4,0,1,2,2,85.41000000000001,5.651800000000005,-5.483967,2.564893,11.36636,-41.39372,51.38712,213.88,21.72
10.1039/d3sc05485c,1,CbzPh,O=P(O)(O)CCCCn1c2ccccc2c2c3ccccc3ccc21,4,0,1,1,2,72.27000000000001,4.905600000000004,-5.483368,2.343599,11.73996,-41.49572,51.26648,201.06,20.22,CBzBT,O=P(O)(O)CCCCn1c2ccccc2c2c3sc4ccccc4c3ccc21,4,0,1,2,2,100.51,6.120300000000005,-5.516275,2.652155,11.46734,-41.34409,51.47424,224.93,22.08
10.1039/d3sc05485c,1,CbzBF,O=P(O)(O)CCCCn1c2ccccc2c2c3oc4ccccc4c3ccc21,4,0,1,2,2,85.41000000000001,5.651800000000005,-5.483967,2.564893,11.36636,-41.39372,51.38712,213.88,21.72,CBzBT,O=P(O)(O)CCCCn1c2ccccc2c2c3sc4ccccc4c3ccc21,4,0,1,2,2,100.51,6.120300000000005,-5.516275,2.652155,11.46734,-41.34409,51.47424,224.93,22.08
10.1016/j.jechem.2021.11.001,1,MPA-BT-CA,COc1ccc(N(c2ccc(OC)cc2)c2ccc(-c3ccc(/C=C(\C#N)C(=O)O)c4nsnc34)cc2)cc1,0,0,0,8,1,136.81,6.836880000000005,-5.159744,9.539325,10.06098,-40.71596,46.57111,222.49,21.81,MPA-BT-BA,COc1ccc(N(c2ccc(OC)cc2)c2ccc(-c3ccc(-c4ccc(C(=O)O)cc4)c4nsnc34)cc2)cc1,0,0,0,7,1,113.02,8.210500000000005,-4.929117,6.569852,8.95216,-36.67319,44.46366,198.04,20.58
10.1016/j.jechem.2021.11.001,1,MPA-BT-CA,COc1ccc(N(c2ccc(OC)cc2)c2ccc(-c3ccc(/C=C(\C#N)C(=O)O)c4nsnc34)cc2)cc1,0,0,0,8,1,136.81,6.836880000000005,-5.159744,9.539325,10.06098,-40.71596,46.57111,222.49,21.81,MPA-BT-RA,COc1ccc(N(c2ccc(OC)cc2)c2ccc(-c3ccc(/C=C4\SC(=S)N(CC(=O)O)C4=O)c4nsnc34)cc2)cc1,1,0,0,10,1,190.72000000000003,7.131100000000006,-5.245726,15.675596,10.43356,-46.55728,23.84435,280.0,19.65
10.1016/j.jechem.2021.11.001,1,MPA-BT-BA,COc1ccc(N(c2ccc(OC)cc2)c2ccc(-c3ccc(-c4ccc(C(=O)O)cc4)c4nsnc34)cc2)cc1,0,0,0,7,1,113.02,8.210500000000005,-4.929117,6.569852,8.95216,-36.67319,44.46366,198.04,20.58,MPA-BT-RA,COc1ccc(N(c2ccc(OC)cc2)c2ccc(-c3ccc(/C=C4\SC(=S)N(CC(=O)O)C4=O)c4nsnc34)cc2)cc1,1,0,0,10,1,190.72000000000003,7.131100000000006,-5.245726,15.675596,10.43356,-46.55728,23.84435,280.0,19.65
10.1021/jacs.0c06373,1,MPA-BT-CA,COc1ccc(N(c2ccc(OC)cc2)c2ccc(-c3ccc(/C=C(\C#N)C(=O)O)c4nsnc34)cc2)cc1,0,0,0,8,1,136.81,6.836880000000005,-5.159744,9.539325,10.06098,-40.71596,46.57111,222.49,21.24,MPA-BT,COc1ccc(N(c2ccc(OC)cc2)c2ccc(-c3cccc4nsnc34)cc2)cc1,0,0,0,6,0,75.72,6.845300000000005,-4.858322,4.522726,8.4764,-31.85298,19.36272,160.45,18.34
10.1021/acsmaterialslett.2c00799,1,Cz-Ph-CA,COc1ccc2c(c1)c1cc(OC)ccc1n2-c1ccc(-c2ccc(/C=C(\C#N)C(=O)O)cc2)cc1,0,0,0,4,1,84.48,6.459480000000005,-5.286306,5.025606,10.5432,-38.28214,50.81152,244.35,20.66,MPA-Ph-CA,COc1ccc(N(c2ccc(OC)cc2)c2ccc(-c3ccc(/C=C(\C#N)C(=O)O)cc3)cc2)cc1,0,0,0,5,1,82.79,6.8321800000000055,-5.08339,8.512711,10.11227,-41.42881,47.65941,206.69,22.53
10.1021/acsmaterialslett.2c00799,1,Cz-Ph-CA,COc1ccc2c(c1)c1cc(OC)ccc1n2-c1ccc(-c2ccc(/C=C(\C#N)C(=O)O)cc2)cc1,0,0,0,4,1,84.48,6.459480000000005,-5.286306,5.025606,10.5432,-38.28214,50.81152,244.35,20.66,MPA-CA,COc1ccc(N(c2ccc(/C=C(\C#N)C(=O)O)cc2)c2ccc(OC)cc2)cc1,0,0,0,5,1,82.79,5.165180000000005,-5.32619,8.730973,11.42687,-43.80299,44.5051,204.97,20.36
10.1021/acsmaterialslett.2c00799,1,Cz-Ph-CA,COc1ccc2c(c1)c1cc(OC)ccc1n2-c1ccc(-c2ccc(/C=C(\C#N)C(=O)O)cc2)cc1,0,0,0,4,1,84.48,6.459480000000005,-5.286306,5.025606,10.5432,-38.28214,50.81152,244.35,20.66,TPA-CA,N#C/C(=C\c1ccc(N(c2ccccc2)c2ccccc2)cc1)C(=O)O,0,0,0,3,1,64.33,5.147980000000003,-5.647784,5.823131,10.4423,-41.55592,46.9142,164.4,17.58
10.1021/acsmaterialslett.2c00799,1,Cz-Ph-CA,COc1ccc2c(c1)c1cc(OC)ccc1n2-c1ccc(-c2ccc(/C=C(\C#N)C(=O)O)cc2)cc1,0,0,0,4,1,84.48,6.459480000000005,-5.286306,5.025606,10.5432,-38.28214,50.81152,244.35,20.66,TPA-Ph-CA,N#C/C(=C\c1ccc(-c2ccc(N(c3ccccc3)c3ccccc3)cc2)cc1)C(=O)O,0,0,0,3,1,64.33,6.814980000000007,-5.407337,5.367494,9.20645,-39.78459,49.28556,167.26,20.26
10.1021/acsmaterialslett.2c00799,1,Cz-Ph-CA,COc1ccc2c(c1)c1cc(OC)ccc1n2-c1ccc(-c2ccc(/C=C(\C#N)C(=O)O)cc2)cc1,0,0,0,4,1,84.48,6.459480000000005,-5.286306,5.025606,10.5432,-38.28214,50.81152,244.35,20.66,Cz-CA,COc1ccc2c(c1)c1cc(OC)ccc1n2-c1ccc(/C=C(\C#N)C(=O)O)cc1,0,0,0,4,1,84.48,4.792480000000004,-5.456022,5.37239,11.00757,-38.70186,50.29493,200.24,20.17
10.1021/acsmaterialslett.2c00799,1,Cz-Ph-CA,COc1ccc2c(c1)c1cc(OC)ccc1n2-c1ccc(-c2ccc(/C=C(\C#N)C(=O)O)cc2)cc1,0,0,0,4,1,84.48,6.459480000000005,-5.286306,5.025606,10.5432,-38.28214,50.81152,244.35,20.66,MeO-2PACz,COc1ccc2c(c1)c1cc(OC)ccc1n2CCP(=O)(O)O,2,1,1,3,2,90.73,2.9894000000000016,-5.046346,2.650648,12.23589,-41.01404,52.55234,199.45,21.29
10.1021/acsmaterialslett.2c00799,1,MPA-Ph-CA,COc1ccc(N(c2ccc(OC)cc2)c2ccc(-c3ccc(/C=C(\C#N)C(=O)O)cc3)cc2)cc1,0,0,0,5,1,82.79,6.8321800000000055,-5.08339,8.512711,10.11227,-41.42881,47.65941,206.69,22.53,MPA-CA,COc1ccc(N(c2ccc(/C=C(\C#N)C(=O)O)cc2)c2ccc(OC)cc2)cc1,0,0,0,5,1,82.79,5.165180000000005,-5.32619,8.730973,11.42687,-43.80299,44.5051,204.97,20.36
10.1021/acsmaterialslett.2c00799,1,MPA-Ph-CA,COc1ccc(N(c2ccc(OC)cc2)c2ccc(-c3ccc(/C=C(\C#N)C(=O)O)cc3)cc2)cc1,0,0,0,5,1,82.79,6.8321800000000055,-5.08339,8.512711,10.11227,-41.42881,47.65941,206.69,22.53,TPA-CA,N#C/C(=C\c1ccc(N(c2ccccc2)c2ccccc2)cc1)C(=O)O,0,0,0,3,1,64.33,5.147980000000003,-5.647784,5.823131,10.4423,-41.55592,46.9142,164.4,17.58
10.1021/acsmaterialslett.2c00799,1,MPA-Ph-CA,COc1ccc(N(c2ccc(OC)cc2)c2ccc(-c3ccc(/C=C(\C#N)C(=O)O)cc3)cc2)cc1,0,0,0,5,1,82.79,6.8321800000000055,-5.08339,8.512711,10.11227,-41.42881,47.65941,206.69,22.53,TPA-Ph-CA,N#C/C(=C\c1ccc(-c2ccc(N(c3ccccc3)c3ccccc3)cc2)cc1)C(=O)O,0,0,0,3,1,64.33,6.814980000000007,-5.407337,5.367494,9.20645,-39.78459,49.28556,167.26,20.26
10.1021/acsmaterialslett.2c00799,1,MPA-Ph-CA,COc1ccc(N(c2ccc(OC)cc2)c2ccc(-c3ccc(/C=C(\C#N)C(=O)O)cc3)cc2)cc1,0,0,0,5,1,82.79,6.8321800000000055,-5.08339,8.512711,10.11227,-41.42881,47.65941,206.69,22.53,Cz-CA,COc1ccc2c(c1)c1cc(OC)ccc1n2-c1ccc(/C=C(\C#N)C(=O)O)cc1,0,0,0,4,1,84.48,4.792480000000004,-5.456022,5.37239,11.00757,-38.70186,50.29493,200.24,20.17
10.1021/acsmaterialslett.2c00799,1,MPA-Ph-CA,COc1ccc(N(c2ccc(OC)cc2)c2ccc(-c3ccc(/C=C(\C#N)C(=O)O)cc3)cc2)cc1,0,0,0,5,1,82.79,6.8321800000000055,-5.08339,8.512711,10.11227,-41.42881,47.65941,206.69,22.53,MeO-2PACz,COc1ccc2c(c1)c1cc(OC)ccc1n2CCP(=O)(O)O,2,1,1,3,2,90.73,2.9894000000000016,-5.046346,2.650648,12.23589,-41.01404,52.55234,199.45,21.29
10.1021/acsmaterialslett.2c00799,1,MPA-CA,COc1ccc(N(c2ccc(/C=C(\C#N)C(=O)O)cc2)c2ccc(OC)cc2)cc1,0,0,0,5,1,82.79,5.165180000000005,-5.32619,8.730973,11.42687,-43.80299,44.5051,204.97,20.36,TPA-CA,N#C/C(=C\c1ccc(N(c2ccccc2)c2ccccc2)cc1)C(=O)O,0,0,0,3,1,64.33,5.147980000000003,-5.647784,5.823131,10.4423,-41.55592,46.9142,164.4,17.58
10.1021/acsmaterialslett.2c00799,1,MPA-CA,COc1ccc(N(c2ccc(/C=C(\C#N)C(=O)O)cc2)c2ccc(OC)cc2)cc1,0,0,0,5,1,82.79,5.165180000000005,-5.32619,8.730973,11.42687,-43.80299,44.5051,204.97,20.36,TPA-Ph-CA,N#C/C(=C\c1ccc(-c2ccc(N(c3ccccc3)c3ccccc3)cc2)cc1)C(=O)O,0,0,0,3,1,64.33,6.814980000000007,-5.407337,5.367494,9.20645,-39.78459,49.28556,167.26,20.26
10.1021/acsmaterialslett.2c00799,1,MPA-CA,COc1ccc(N(c2ccc(/C=C(\C#N)C(=O)O)cc2)c2ccc(OC)cc2)cc1,0,0,0,5,1,82.79,5.165180000000005,-5.32619,8.730973,11.42687,-43.80299,44.5051,204.97,20.36,Cz-CA,COc1ccc2c(c1)c1cc(OC)ccc1n2-c1ccc(/C=C(\C#N)C(=O)O)cc1,0,0,0,4,1,84.48,4.792480000000004,-5.456022,5.37239,11.00757,-38.70186,50.29493,200.24,20.17
10.1021/acsmaterialslett.2c00799,1,MPA-CA,COc1ccc(N(c2ccc(/C=C(\C#N)C(=O)O)cc2)c2ccc(OC)cc2)cc1,0,0,0,5,1,82.79,5.165180000000005,-5.32619,8.730973,11.42687,-43.80299,44.5051,204.97,20.36,MeO-2PACz,COc1ccc2c(c1)c1cc(OC)ccc1n2CCP(=O)(O)O,2,1,1,3,2,90.73,2.9894000000000016,-5.046346,2.650648,12.23589,-41.01404,52.55234,199.45,21.29
10.1021/acsmaterialslett.2c00799,1,TPA-CA,N#C/C(=C\c1ccc(N(c2ccccc2)c2ccccc2)cc1)C(=O)O,0,0,0,3,1,64.33,5.147980000000003,-5.647784,5.823131,10.4423,-41.55592,46.9142,164.4,17.58,TPA-Ph-CA,N#C/C(=C\c1ccc(-c2ccc(N(c3ccccc3)c3ccccc3)cc2)cc1)C(=O)O,0,0,0,3,1,64.33,6.814980000000007,-5.407337,5.367494,9.20645,-39.78459,49.28556,167.26,20.26
10.1021/acsmaterialslett.2c00799,1,TPA-CA,N#C/C(=C\c1ccc(N(c2ccccc2)c2ccccc2)cc1)C(=O)O,0,0,0,3,1,64.33,5.147980000000003,-5.647784,5.823131,10.4423,-41.55592,46.9142,164.4,17.58,Cz-CA,COc1ccc2c(c1)c1cc(OC)ccc1n2-c1ccc(/C=C(\C#N)C(=O)O)cc1,0,0,0,4,1,84.48,4.792480000000004,-5.456022,5.37239,11.00757,-38.70186,50.29493,200.24,20.17
10.1021/acsmaterialslett.2c00799,1,TPA-CA,N#C/C(=C\c1ccc(N(c2ccccc2)c2ccccc2)cc1)C(=O)O,0,0,0,3,1,64.33,5.147980000000003,-5.647784,5.823131,10.4423,-41.55592,46.9142,164.4,17.58,MeO-2PACz,COc1ccc2c(c1)c1cc(OC)ccc1n2CCP(=O)(O)O,2,1,1,3,2,90.73,2.9894000000000016,-5.046346,2.650648,12.23589,-41.01404,52.55234,199.45,21.29
10.1021/acsmaterialslett.2c00799,1,TPA-Ph-CA,N#C/C(=C\c1ccc(-c2ccc(N(c3ccccc3)c3ccccc3)cc2)cc1)C(=O)O,0,0,0,3,1,64.33,6.814980000000007,-5.407337,5.367494,9.20645,-39.78459,49.28556,167.26,20.26,Cz-CA,COc1ccc2c(c1)c1cc(OC)ccc1n2-c1ccc(/C=C(\C#N)C(=O)O)cc1,0,0,0,4,1,84.48,4.792480000000004,-5.456022,5.37239,11.00757,-38.70186,50.29493,200.24,20.17
10.1021/acsmaterialslett.2c00799,1,TPA-Ph-CA,N#C/C(=C\c1ccc(-c2ccc(N(c3ccccc3)c3ccccc3)cc2)cc1)C(=O)O,0,0,0,3,1,64.33,6.814980000000007,-5.407337,5.367494,9.20645,-39.78459,49.28556,167.26,20.26,MeO-2PACz,COc1ccc2c(c1)c1cc(OC)ccc1n2CCP(=O)(O)O,2,1,1,3,2,90.73,2.9894000000000016,-5.046346,2.650648,12.23589,-41.01404,52.55234,199.45,21.29
10.1021/acsmaterialslett.2c00799,1,Cz-CA,COc1ccc2c(c1)c1cc(OC)ccc1n2-c1ccc(/C=C(\C#N)C(=O)O)cc1,0,0,0,4,1,84.48,4.792480000000004,-5.456022,5.37239,11.00757,-38.70186,50.29493,200.24,20.17,MeO-2PACz,COc1ccc2c(c1)c1cc(OC)ccc1n2CCP(=O)(O)O,2,1,1,3,2,90.73,2.9894000000000016,-5.046346,2.650648,12.23589,-41.01404,52.55234,199.45,21.29
10.1021/acsami.2c10758,1,FMPA-BT-CA,COc1ccc(N(c2ccc(OC)cc2)c2ccc(-c3ccc(/C=C(\C#N)C(=O)O)c4nsnc34)c(F)c2)cc1,0,0,0,8,1,136.81,6.975980000000004,-5.266122,10.05414,10.06708,-41.08657,46.90929,225.1,22.37,MPA-BT-CA,COc1ccc(N(c2ccc(OC)cc2)c2ccc(-c3ccc(/C=C(\C#N)C(=O)O)c4nsnc34)cc2)cc1,0,0,0,8,1,136.81,6.836880000000005,-5.159744,9.539325,10.06098,-40.71596,46.57111,222.49,20.7
10.1021/acsami.2c10758,1,FMPA-BT-CA,COc1ccc(N(c2ccc(OC)cc2)c2ccc(-c3ccc(/C=C(\C#N)C(=O)O)c4nsnc34)c(F)c2)cc1,0,0,0,8,1,136.81,6.975980000000004,-5.266122,10.05414,10.06708,-41.08657,46.90929,225.1,22.37,2FMPA-BT-CA,COc1ccc(N(c2ccc(OC)cc2)c2cc(F)c(-c3ccc(/C=C(\C#N)C(=O)O)c4nsnc34)cc2F)cc1,0,0,0,8,1,136.81,7.115080000000005,-5.266946,8.317602,9.96898,-39.61289,48.30359,233.17,21.68
10.1021/acsami.2c10758,1,MPA-BT-CA,COc1ccc(N(c2ccc(OC)cc2)c2ccc(-c3ccc(/C=C(\C#N)C(=O)O)c4nsnc34)cc2)cc1,0,0,0,8,1,136.81,6.836880000000005,-5.159744,9.539325,10.06098,-40.71596,46.57111,222.49,20.7,2FMPA-BT-CA,COc1ccc(N(c2ccc(OC)cc2)c2cc(F)c(-c3ccc(/C=C(\C#N)C(=O)O)c4nsnc34)cc2F)cc1,0,0,0,8,1,136.81,7.115080000000005,-5.266946,8.317602,9.96898,-39.61289,48.30359,233.17,21.68
10.1021/acsami.2c01981,1,RC34,COc1ccc(-c2ccc(N(c3ccc(C(=O)O)cc3)c3ccc(-c4ccc(OC)c(OC)c4)cc3)cc2)cc1OC,0,1,0,6,1,77.46000000000001,8.223000000000006,-5.07134,3.576234,9.90426,-39.64747,42.87418,260.01,19.7,RC24,COc1ccc(-c2ccc(N(c3ccc(C(=O)O)cc3)c3ccc(-c4ccc(OC)cc4OC)cc3)cc2)c(OC)c1,0,1,0,6,1,77.46000000000001,8.223000000000006,-4.969968,5.228528,10.43262,-40.32477,40.83417,291.66,19.8
10.1021/acsami.2c01981,1,RC34,COc1ccc(-c2ccc(N(c3ccc(C(=O)O)cc3)c3ccc(-c4ccc(OC)c(OC)c4)cc3)cc2)cc1OC,0,1,0,6,1,77.46000000000001,8.223000000000006,-5.07134,3.576234,9.90426,-39.64747,42.87418,260.01,19.7,RC25,COc1ccc(OC)c(-c2ccc(N(c3ccc(C(=O)O)cc3)c3ccc(-c4cc(OC)ccc4OC)cc3)cc2)c1,0,1,0,6,1,77.46000000000001,8.223000000000006,-5.113391,3.492281,9.56751,-38.85068,42.27613,258.48,19.6
10.1021/acsami.2c01981,1,RC24,COc1ccc(-c2ccc(N(c3ccc(C(=O)O)cc3)c3ccc(-c4ccc(OC)cc4OC)cc3)cc2)c(OC)c1,0,1,0,6,1,77.46000000000001,8.223000000000006,-4.969968,5.228528,10.43262,-40.32477,40.83417,291.66,19.8,RC25,COc1ccc(OC)c(-c2ccc(N(c3ccc(C(=O)O)cc3)c3ccc(-c4cc(OC)ccc4OC)cc3)cc2)c1,0,1,0,6,1,77.46000000000001,8.223000000000006,-5.113391,3.492281,9.56751,-38.85068,42.27613,258.48,19.6
10.1039/c9ee02268f,1,2PACz,O=P(O)(O)CCn1c2ccccc2c2ccccc21,2,1,1,1,2,72.27000000000001,2.972200000000001,-5.674706,1.987073,11.45514,-40.24684,53.42063,134.93,20.8,MeO-2PACz,COc1ccc2c(c1)c1cc(OC)ccc1n2CCP(=O)(O)O,2,1,1,3,2,90.73,2.9894000000000016,-5.046346,2.650648,12.23589,-41.01404,52.55234,199.45,20.2
10.1039/c9ee02268f,1,2PACz,O=P(O)(O)CCn1c2ccccc2c2ccccc21,2,1,1,1,2,72.27000000000001,2.972200000000001,-5.674706,1.987073,11.45514,-40.24684,53.42063,134.93,20.8,V1036,COc1ccc(N(c2ccc(OC)cc2)c2ccc3c(c2)c2cc(N(c4ccc(OC)cc4)c4ccc(OC)cc4)ccc2n3CCP(=O)(O)O)cc1,2,1,0,7,2,115.67000000000002,9.946199999999992,-4.447521,1.665383,9.89227,-39.59185,52.90149,340.77,16.9
10.1039/c9ee02268f,1,MeO-2PACz,COc1ccc2c(c1)c1cc(OC)ccc1n2CCP(=O)(O)O,2,1,1,3,2,90.73,2.9894000000000016,-5.046346,2.650648,12.23589,-41.01404,52.55234,199.45,20.2,V1036,COc1ccc(N(c2ccc(OC)cc2)c2ccc3c(c2)c2cc(N(c4ccc(OC)cc4)c4ccc(OC)cc4)ccc2n3CCP(=O)(O)O)cc1,2,1,0,7,2,115.67000000000002,9.946199999999992,-4.447521,1.665383,9.89227,-39.59185,52.90149,340.77,16.9
10.1039/D3TA01276J,1,2PACz,O=P(O)(O)CCn1c2ccccc2c2ccccc21,2,1,1,1,2,72.27000000000001,2.972200000000001,-5.674706,1.987073,11.45514,-40.24684,53.42063,134.93,18.44,Br-2PACz,O=P(O)(O)CCn1c2ccc(Br)cc2c2cc(Br)ccc21,2,1,1,1,2,72.27000000000001,4.497200000000002,-5.867616,4.415159,11.50524,-37.60444,56.57846,153.48,19.51
10.1021/acsenergylett.4c00510,1,2PACz,O=P(O)(O)CCn1c2ccccc2c2ccccc21,2,1,1,1,2,72.27000000000001,2.972200000000001,-5.674706,1.987073,11.45514,-40.24684,53.42063,134.93,24.11,I-2PACz,O=P(O)(O)CCn1c2ccc(I)cc2c2cc(I)ccc21,2,1,1,1,2,72.27000000000001,4.181400000000002,-5.847696,4.309697,11.29824,-37.58107,56.6204,154.16,25.39
10.1126/science.adg3755,1,2PACz,O=P(O)(O)CCn1c2ccccc2c2ccccc21,2,1,1,1,2,72.27000000000001,2.972200000000001,-5.674706,1.987073,11.45514,-40.24684,53.42063,134.93,23.43,MPA-CPA,COc1ccc(N(c2ccc(/C=C(\C#N)P(=O)(O)O)cc2)c2ccc(OC)cc2)cc1,0,0,0,5,2,112.83,5.215780000000005,-5.288161,6.992829,12.31771,-46.44407,49.6992,229.82,25.16
10.1016/j.orgel.2021.106297,1,MyPPA,Cc1ccc(P(=O)(O)O)cc1,0,1,1,1,2,67.34,0.7980199999999997,-7.049184,2.501817,12.95338,-44.80608,49.93349,96.16,7.57,CNPPA,N#Cc1ccc(P(=O)(O)O)cc1,0,1,1,2,2,91.13,0.3612799999999999,-7.756025,4.031949,15.19361,-37.54742,57.83996,116.42,11.65
